Repository: applied-material-modeling/neml2

## Overview

### The New Engineering Material model Library, version 2

NEML2 is an offshoot of [NEML](https://github.com/Argonne-National-Laboratory/neml), an earlier material modeling code developed at Argonne National Laboratory.
Like its predecessor, NEML2 provides a flexible, modular way to build material models from smaller blocks.
Unlike its predecessor, NEML2 vectorizes the material update on CPU and GPU using [PyTorch](https://pytorch.org/) as the tensor backend, with first-class support for automatic differentiation, operator fusion, lazy tensor evaluation, and inference mode.

NEML2 is provided as open source software under a MIT [license](https://raw.githubusercontent.com/applied-material-modeling/neml2/main/LICENSE).

> **Disclaimer**
>
> NEML2 is _not_ a database of material models. There are many example material models in the library for testing and verification purposes. These models do not represent the response of any actual material.

### Features and design philosophy

#### Vectorization

NEML2 models can be vectorized, meaning that a large _batch_ of material models can be evaluated simultaneously. The vectorized models can be evaluated on either CPUs or GPUs/other accelerators. Moreover, NEML2 provides a unified implementation and user interface, for both developers and end users, that work on all supported devices.

The table below compares three approaches for solving the same problem: a crystal plasticity simulation using the Taylor method, with 50,000 grains and 250 load steps. The first approach is using NEML (the predecessor of NEML2) which is a CPU-only, fully threaded library. The second and the third approaches use NEML2, evaluating the same model on CPU and GPU (CUDA), respectively.

|       | Device | Wall time (s) | Specs                                    |
| ----- | ------ | ------------- | :--------------------------------------- |
| NEML  | CPU    | 42,500        | Intel Xeon Gold 6346 CPU with 32 threads |
| NEML2 | CPU    | 15,000        | Intel Xeon Gold 6346 CPU with 32 threads |
| NEML2 | GPU    | 68            | 1 NVIDIA RTX A5000 GPUs                  |
|       |        | 34            | 2 NVIDIA RTX A5000 GPUs                  |

NEML2 is more than 2x faster than NEML on CPU, owing to more comprehensive threading and vectorization, and (for compiled workloads) AOT-Inductor codegen via `neml2-compile`. In this case, GPUs further speed up the calculation by more than 400 times.

#### Multiphysics coupling

NEML2 is not tied to any underlying problem physics. Current modules cover solid mechanics (including crystal plasticity), chemical reactions, phase-field fracture, porous flow, finite volume, and KWN-style precipitation kinetics, and the framework is set up to take on more. For coupled problems, NEML2 assembles the full Jacobian (via chain rule across composed models, or via automatic differentiation), which is what implicit solvers need to converge robustly. NEML2 can be used together with [MOOSE](https://mooseframework.inl.gov/), a Multiphysics finite element framework, to solve partial differential equations.

#### Modularity and flexibility

NEML2 material models are modular – they are built up from smaller pieces into a complete model. Each individual model only defines the forward operator (and optionally its derivative) with a given set of inputs and outputs. Users control how those models are composed and wired together; NEML2 detects the dependencies and resolves the evaluation order automatically.

#### Extensibility

Adding a new model usually means writing a small forward operator and (optionally) its partial derivatives. NEML2 composes these into the full Jacobian via chain rule across composed models, and falls back to automatic differentiation for any derivative you don't provide — so you can start with a minimal implementation and add hand-coded derivatives later for speed.

#### Friendly user interfaces

NEML2 is used from Python (the primary API), through the bundled CLI tools (`neml2-run`, `neml2-inspect`, `neml2-syntax`, `neml2-compile`), or from C++ via the AOTI runtime bundled in the wheel. In every interface, models are described by input files in the hierarchical [HIT](https://github.com/applied-material-modeling/neml2-hit) format. NEML2 models created in Python are fully interoperable with PyTorch tensors and modules, so they slot into PyTorch-based machine learning workflows directly.

#### Testing

NEML2 is verification-tested at three layers: unit tests for individual model leaves, regression tests that pin each scenario's output to a checked-in reference, and verification tests that compare against analytical or benchmark ground truth. The example models shipped in the library are for testing — they are not parameterized for any real material, so the project does not claim experimental validation.

File: cmg_projects/stress-strain/tensile_data/EUROFER97/Eurofer97_Tensile_300k.csv
x,y
-0.0004398826979472144,-1.593625498007893
0.0008797653958944288,82.86852589641444
0.0011730205278592453,141.03585657370527
0.001466275659824062,197.6095617529881
0.0019061583577712764,275.6972111553786
0.002199413489736072,340.23904382470124
0.002199413489736072,405.577689243028
0.003079178885630501,492.4302788844622
0.004252199413489746,544.2231075697212
0.006451612903225818,568.9243027888447
0.009677419354838717,588.0478087649402
0.0124633431085044,603.98406374502
0.01642228739002933,617.5298804780876
0.02111436950146629,629.4820717131474
0.024780058651026404,635.8565737051794
0.0281524926686217,640.6374501992033
0.031231671554252202,644.6215139442232
0.035630498533724346,647.0119521912352
0.03914956011730206,650.1992031872511
0.04310850439882699,650.1992031872511
0.04589442815249267,650.996015936255
0.04912023460410557,650.996015936255
0.05190615835777126,651.7928286852591

File: cmg_projects/stress-strain/tensile_data/EUROFER97/Eurofer97_Tensile_573k.csv
x,y
-0.00014662756598239778,-0.7944389275074106
0.0005865102639296332,90.56603773584914
0.001319648093841643,200.19860973187693
0.0016129032258064599,301.0923535253227
0.002639296187683286,398.80834160873894
0.003519061583577715,451.2413108242304
0.004398826979472144,484.6077457795433
0.006158357771261002,503.674280039722
0.00865102639296189,519.563058589871
0.011143695014662757,527.5074478649454
0.01480938416422287,533.8629592850051
0.018181818181818188,538.6295928500498
0.021700879765395902,541.8073485600795
0.025513196480938412,541.8073485600795
0.029472140762463343,542.601787487587
0.03240469208211145,542.601787487587
0.03548387096774195,542.601787487587
0.03826979472140763,542.601787487587
0.0407624633431085,540.2184707050646
0.04281524926686217,539.4240317775572
0.04516129032258064,537.0407149950348
0.04780058651026393,533.0685203574976

File: cmg_projects/stress-strain/tensile_data/EUROFER97/Eurofer97_Tensile_723k.csv
x,y
-0.0002932551319648166,2.385685884691737
0.001319648093841643,98.60834990059635
0.0011730205278592453,201.98807157057652
0.002199413489736072,299.0059642147117
0.0033724340175953172,403.18091451292247
0.005131964809384175,436.5805168986084
0.008357771260997073,454.0755467196819
0.011876832844574789,463.6182902584493
0.015982404692082116,467.59443339960245
0.019794721407624626,466.0039761431412
0.022727272727272728,468.389662027833
0.025513196480938412,468.389662027833
0.028739002932551314,468.389662027833
0.031524926686216995,468.389662027833
0.03401759530791788,468.389662027833
0.03724340175953078,467.59443339960245
0.03958944281524925,466.0039761431412
0.04134897360703811,463.6182902584493
0.04325513196480939,463.6182902584493
0.04516129032258064,461.23260437375745
0.048240469208211144,458.8469184890656
0.05,458.8469184890656
